Repository: jsbangsund/oledpy

# oledpy
Package for calculating common parameters for thin film light-emitting devices (LEDs), including:
 1) light outcoupling efficiency based on a classical dipole emission model
 2) electric field profile within device, for optical pumping experiments
 3) Efficiency, color coordinates, and other common metrics

 Note: outcoupling calculations are (currently) only valid for bottom-emitting geometries, where light emission occurs through the substrate. I have checked these calculations with literature reports and the commercial software, [SETFOS](https://www.fluxim.com/setfos-intro), and find that the results reproduce all spectral features and trends (with thickness, index, etc.). Absolute comparisons of outcoupling efficiency generally agree within 1-2%.

 ## Power dissipation spectra:
 ## Calculating mode distributions with just a few lines of code:

# References:
 1. Furno, M.; Meerheim, R.; Hofmann, S.; Lüssem, B.; Leo, K.
      Efficiency and Rate of Spontaneous Emission in Organic Electroluminescent Devices.
      Phys. Rev. B 2012, 85 (11), 115205.

 2. Furno, M.; Meerheim, R.; Thomschke, M.; Hofmann, S.; Lüssem, B.; Leo, K.
      Outcoupling Efficiency in Small-Molecule OLEDs: From Theory to Experiment.
      In Proc. SPIE; 2010; Vol. 7617, p 761716.

 3. Neyts, K. A. Simulation of Light Emission from Thin-Film Microcavities.
      J. Opt. Soc. Am. A, JOSAA 1998, 15 (4), 962–971.

 4. Byrnes, Steven. Multilayer Optical Calculations, 2016.
      https://arxiv.org/abs/1603.02720, https://github.com/sbyrnes321/tmm

 5. Pettersson, Leif AA, Lucimara S. Roman, and Olle Inganäs.
      Modeling photocurrent action spectra of photovoltaic devices based on organic thin films.
      Journal of Applied Physics 86.1 (1999): 487-496.

 6. Kim, J., Kang, K., Kim, K. Y., & Kim, J. (2017).
      Origin of a sharp spectral peak near the critical angle in the spectral power
      density profile of top-emitting organic light-emitting diodes.
      Japanese Journal of Applied Physics, 57(1), 012101.
      https://iopscience.iop.org/article/10.7567/JJAP.57.012101/meta

 7. Salehi, A., Ho, S., Chen, Y., Peng, C., Yersin, H., and So, F.
      Highly Efficient Organic Light-Emitting Diode Using A Low Refractive Index
      Electron Transport Layer. Adv. Optical Mater. 2017, 5, 1700197
      http://dx.doi.org/10.1002/adom.201700197

File: Reference Data/nk_library.csv (part 1 of 5)
Wavelength (nm),Air_n,Air_k,SiO2_n,SiO2_k,ITO_n,ITO_k,Al_n,Al_k,TCTA_n,TCTA_k,PEDOT_n,PEDOT_k,Irppy_n,Irppy_k,TPBi_n,TPBi_k,B3PyMPM_n,B3PyMPM_k,CBP_n,CBP_k,LiF_n,LiF_k,,,,,,,,,,,,,,,,,,,,,,,,,,,,,,,,,,,,,,,,,,,,,,,,,,,,,,,,,,,,,,,,,,,,,,,,,,,,,,,,,,,,,,,,,,,,,,,,,,,,,,,,,,,,,,,,,,,,,,,,,,,,,,,,,,,,,,,,,,,,,,,,,,,,,,,,
300,1,0,1.4607,0,2.38122,0.05128,0.21666,3.05246,1.99271569,0.302135335,1.70023,0.01975,2.06909,0.37167,1.81184,0.55061,2.53E+00,4.71E-01,1.91E+00,2.73E-01,1.39,0,,,,,,,,,,,,,,,,,,,,,,,,,,,,,,,,,,,,,,,,,,,,,,,,,,,,,,,,,,,,,,,,,,,,,,,,,,,,,,,,,,,,,,,,,,,,,,,,,,,,,,,,,,,,,,,,,,,,,,,,,,,,,,,,,,,,,,,,,,,,,,,,,,,,,,,,
301,1,0,1.4606,0,2.37717,0.05041,0.21806,3.06385,1.995539915,0.28941867,1.69667,0.01951,2.07139,0.34902,1.82532,0.55675,2.53E+00,4.62E-01,1.91E+00,2.73E-01,1.39,0,,,,,,,,,,,,,,,,,,,,,,,,,,,,,,,,,,,,,,,,,,,,,,,,,,,,,,,,,,,,,,,,,,,,,,,,,,,,,,,,,,,,,,,,,,,,,,,,,,,,,,,,,,,,,,,,,,,,,,,,,,,,,,,,,,,,,,,,,,,,,,,,,,,,,,,,
302,1,0,1.4605,0,2.37313,0.04954,0.21946,3.07524,1.99836414,0.276702005,1.69355,0.01928,2.0737,0.32637,1.83881,0.56289,2.53E+00,4.52E-01,1.91E+00,2.73E-01,1.39,0,,,,,,,,,,,,,,,,,,,,,,,,,,,,,,,,,,,,,,,,,,,,,,,,,,,,,,,,,,,,,,,,,,,,,,,,,,,,,,,,,,,,,,,,,,,,,,,,,,,,,,,,,,,,,,,,,,,,,,,,,,,,,,,,,,,,,,,,,,,,,,,,,,,,,,,,
303,1,0,1.4605,0,2.36909,0.04867,0.22086,3.08664,1.996297435,0.263643921,1.69099,0.01904,2.07195,0.30648,1.85376,0.56391,2.53E+00,4.42E-01,1.90E+00,2.71E-01,1.39,0,,,,,,,,,,,,,,,,,,,,,,,,,,,,,,,,,,,,,,,,,,,,,,,,,,,,,,,,,,,,,,,,,,,,,,,,,,,,,,,,,,,,,,,,,,,,,,,,,,,,,,,,,,,,,,,,,,,,,,,,,,,,,,,,,,,,,,,,,,,,,,,,,,,,,,,,
304,1,0,1.4604,0,2.36504,0.0478,0.22227,3.09803,1.99423073,0.250585837,1.68843,0.01881,2.0702,0.28658,1.86871,0.56492,2.54E+00,4.33E-01,1.88E+00,2.68E-01,1.39,0,,,,,,,,,,,,,,,,,,,,,,,,,,,,,,,,,,,,,,,,,,,,,,,,,,,,,,,,,,,,,,,,,,,,,,,,,,,,,,,,,,,,,,,,,,,,,,,,,,,,,,,,,,,,,,,,,,,,,,,,,,,,,,,,,,,,,,,,,,,,,,,,,,,,,,,,
305,1,0,1.4603,0,2.361,0.04693,0.22367,3.10942,1.987629405,0.239246328,1.68587,0.01857,2.06512,0.26934,1.88383,0.56687,2.54E+00,4.24E-01,1.87E+00,2.72E-01,1.39,0,,,,,,,,,,,,,,,,,,,,,,,,,,,,,,,,,,,,,,,,,,,,,,,,,,,,,,,,,,,,,,,,,,,,,,,,,,,,,,,,,,,,,,,,,,,,,,,,,,,,,,,,,,,,,,,,,,,,,,,,,,,,,,,,,,,,,,,,,,,,,,,,,,,,,,,,
306,1,0,1.4602,0,2.35696,0.04606,0.22507,3.12081,1.98102808,0.227906819,1.68239,0.01834,2.06004,0.25209,1.89896,0.56882,2.54E+00,4.14E-01,1.86E+00,2.75E-01,1.39,0,,,,,,,,,,,,,,,,,,,,,,,,,,,,,,,,,,,,,,,,,,,,,,,,,,,,,,,,,,,,,,,,,,,,,,,,,,,,,,,,,,,,,,,,,,,,,,,,,,,,,,,,,,,,,,,,,,,,,,,,,,,,,,,,,,,,,,,,,,,,,,,,,,,,,,,,
307,1,0,1.4601,0,2.35291,0.04519,0.22648,3.13221,1.971061705,0.219893806,1.67883,0.0181,2.05234,0.23738,1.91291,0.56367,2.55E+00,4.03E-01,1.86E+00,2.84E-01,1.39,0,,,,,,,,,,,,,,,,,,,,,,,,,,,,,,,,,,,,,,,,,,,,,,,,,,,,,,,,,,,,,,,,,,,,,,,,,,,,,,,,,,,,,,,,,,,,,,,,,,,,,,,,,,,,,,,,,,,,,,,,,,,,,,,,,,,,,,,,,,,,,,,,,,,,,,,,
308,1,0,1.46,0,2.34887,0.04432,0.22788,3.1436,1.96109533,0.211880793,1.67527,0.01787,2.04464,0.22268,1.92686,0.55852,2.55E+00,3.91E-01,1.85E+00,2.92E-01,1.39,0,,,,,,,,,,,,,,,,,,,,,,,,,,,,,,,,,,,,,,,,,,,,,,,,,,,,,,,,,,,,,,,,,,,,,,,,,,,,,,,,,,,,,,,,,,,,,,,,,,,,,,,,,,,,,,,,,,,,,,,,,,,,,,,,,,,,,,,,,,,,,,,,,,,,,,,,
309,1,0,1.46,0,2.34483,0.04346,0.22928,3.15499,1.949393145,0.208070247,1.67279,0.01763,2.03505,0.21041,1.94181,0.55643,2.56E+00,3.80E-01,1.85E+00,3.00E-01,1.39,0,,,,,,,,,,,,,,,,,,,,,,,,,,,,,,,,,,,,,,,,,,,,,,,,,,,,,,,,,,,,,,,,,,,,,,,,,,,,,,,,,,,,,,,,,,,,,,,,,,,,,,,,,,,,,,,,,,,,,,,,,,,,,,,,,,,,,,,,,,,,,,,,,,,,,,,,
310,1,0,1.4599,0,2.34078,0.04259,0.23068,3.16638,1.93769096,0.204259701,1.67115,0.0174,2.02545,0.19814,1.95676,0.55433,2.56E+00,3.69E-01,1.85E+00,3.07E-01,1.39,0,,,,,,,,,,,,,,,,,,,,,,,,,,,,,,,,,,,,,,,,,,,,,,,,,,,,,,,,,,,,,,,,,,,,,,,,,,,,,,,,,,,,,,,,,,,,,,,,,,,,,,,,,,,,,,,,,,,,,,,,,,,,,,,,,,,,,,,,,,,,,,,,,,,,,,,,
311,1,0,1.4598,0,2.33674,0.04172,0.23204,3.17765,1.925932835,0.204747025,1.66951,0.01716,2.01483,0.1883,1.9727,0.54832,2.56E+00,3.56E-01,1.85E+00,3.17E-01,1.39,0,,,,,,,,,,,,,,,,,,,,,,,,,,,,,,,,,,,,,,,,,,,,,,,,,,,,,,,,,,,,,,,,,,,,,,,,,,,,,,,,,,,,,,,,,,,,,,,,,,,,,,,,,,,,,,,,,,,,,,,,,,,,,,,,,,,,,,,,,,,,,,,,,,,,,,,,
312,1,0,1.4598,0,2.33269,0.04085,0.2334,3.18893,1.91417471,0.205234349,1.66787,0.01693,2.00421,0.17846,1.98864,0.5423,2.57E+00,3.43E-01,1.85E+00,3.26E-01,1.39,0,,,,,,,,,,,,,,,,,,,,,,,,,,,,,,,,,,,,,,,,,,,,,,,,,,,,,,,,,,,,,,,,,,,,,,,,,,,,,,,,,,,,,,,,,,,,,,,,,,,,,,,,,,,,,,,,,,,,,,,,,,,,,,,,,,,,,,,,,,,,,,,,,,,,,,,,
313,1,0,1.4597,0,2.32865,0.03998,0.23476,3.2002,1.90376278,0.209485826,1.66539,0.01669,1.9932,0.17084,2.00208,0.53649,2.57E+00,3.30E-01,1.85E+00,3.33E-01,1.39,0,,,,,,,,,,,,,,,,,,,,,,,,,,,,,,,,,,,,,,,,,,,,,,,,,,,,,,,,,,,,,,,,,,,,,,,,,,,,,,,,,,,,,,,,,,,,,,,,,,,,,,,,,,,,,,,,,,,,,,,,,,,,,,,,,,,,,,,,,,,,,,,,,,,,,,,,
314,1,0,1.4596,0,2.32461,0.03911,0.23611,3.21147,1.89335085,0.213737303,1.66283,0.01646,1.98218,0.16321,2.01553,0.53068,2.57E+00,3.17E-01,1.86E+00,3.41E-01,1.39,0,,,,,,,,,,,,,,,,,,,,,,,,,,,,,,,,,,,,,,,,,,,,,,,,,,,,,,,,,,,,,,,,,,,,,,,,,,,,,,,,,,,,,,,,,,,,,,,,,,,,,,,,,,,,,,,,,,,,,,,,,,,,,,,,,,,,,,,,,,,,,,,,,,,,,,,,
315,1,0,1.4596,0,2.32056,0.03824,0.23747,3.22274,1.88523737,0.220846167,1.66027,0.01622,1.9713,0.15753,2.0317,0.51892,2.57E+00,3.01E-01,1.86E+00,3.47E-01,1.39,0,,,,,,,,,,,,,,,,,,,,,,,,,,,,,,,,,,,,,,,,,,,,,,,,,,,,,,,,,,,,,,,,,,,,,,,,,,,,,,,,,,,,,,,,,,,,,,,,,,,,,,,,,,,,,,,,,,,,,,,,,,,,,,,,,,,,,,,,,,,,,,,,,,,,,,,,
316,1,0,1.4596,0,2.31652,0.03737,0.23883,3.23401,1.87712389,0.22795503,1.65808,0.01599,1.96042,0.15185,2.04787,0.50716,2.57E+00,2.85E-01,1.87E+00,3.53E-01,1.39,0,,,,,,,,,,,,,,,,,,,,,,,,,,,,,,,,,,,,,,,,,,,,,,,,,,,,,,,,,,,,,,,,,,,,,,,,,,,,,,,,,,,,,,,,,,,,,,,,,,,,,,,,,,,,,,,,,,,,,,,,,,,,,,,,,,,,,,,,,,,,,,,,,,,,,,,,
317,1,0,1.4595,0,2.31248,0.03652,0.24018,3.24529,1.871800515,0.236898295,1.65644,0.01575,1.95004,0.14783,2.05933,0.49908,2.57E+00,2.69E-01,1.87E+00,3.58E-01,1.39,0,,,,,,,,,,,,,,,,,,,,,,,,,,,,,,,,,,,,,,,,,,,,,,,,,,,,,,,,,,,,,,,,,,,,,,,,,,,,,,,,,,,,,,,,,,,,,,,,,,,,,,,,,,,,,,,,,,,,,,,,,,,,,,,,,,,,,,,,,,,,,,,,,,,,,,,,
318,1,0,1.4595,0,2.30843,0.03572,0.24154,3.25656,1.86647714,0.24584156,1.6548,0.01552,1.93966,0.14382,2.07078,0.491,2.56E+00,2.54E-01,1.88E+00,3.62E-01,1.39,0,,,,,,,,,,,,,,,,,,,,,,,,,,,,,,,,,,,,,,,,,,,,,,,,,,,,,,,,,,,,,,,,,,,,,,,,,,,,,,,,,,,,,,,,,,,,,,,,,,,,,,,,,,,,,,,,,,,,,,,,,,,,,,,,,,,,,,,,,,,,,,,,,,,,,,,,
319,1,0,1.4594,0,2.30439,0.03492,0.2429,3.26783,1.864071135,0.255671271,1.65316,0.01528,1.92997,0.14123,2.08146,0.48024,2.56E+00,2.42E-01,1.89E+00,3.68E-01,1.39,0,,,,,,,,,,,,,,,,,,,,,,,,,,,,,,,,,,,,,,,,,,,,,,,,,,,,,,,,,,,,,,,,,,,,,,,,,,,,,,,,,,,,,,,,,,,,,,,,,,,,,,,,,,,,,,,,,,,,,,,,,,,,,,,,,,,,,,,,,,,,,,,,,,,,,,,,
320,1,0,1.4594,0,2.30035,0.03413,0.24426,3.2791,1.86166513,0.265500981,1.65152,0.01505,1.92028,0.13864,2.09213,0.46948,2.56E+00,2.30E-01,1.90E+00,3.74E-01,1.39,0,,,,,,,,,,,,,,,,,,,,,,,,,,,,,,,,,,,,,,,,,,,,,,,,,,,,,,,,,,,,,,,,,,,,,,,,,,,,,,,,,,,,,,,,,,,,,,,,,,,,,,,,,,,,,,,,,,,,,,,,,,,,,,,,,,,,,,,,,,,,,,,,,,,,,,,,
321,1,0,1.4593,0,2.29681,0.03333,0.24577,3.29026,1.862064755,0.275445217,1.64988,0.01481,1.91136,0.13729,2.10375,0.45582,2.55E+00,2.17E-01,1.90E+00,3.77E-01,1.39,0,,,,,,,,,,,,,,,,,,,,,,,,,,,,,,,,,,,,,,,,,,,,,,,,,,,,,,,,,,,,,,,,,,,,,,,,,,,,,,,,,,,,,,,,,,,,,,,,,,,,,,,,,,,,,,,,,,,,,,,,,,,,,,,,,,,,,,,,,,,,,,,,,,,,,,,,
322,1,0,1.4592,0,2.2934,0.03253,0.24729,3.30142,1.86246438,0.285389452,1.64824,0.01458,1.90245,0.13594,2.11537,0.44217,2.55E+00,2.03E-01,1.91E+00,3.80E-01,1.39,0,,,,,,,,,,,,,,,,,,,,,,,,,,,,,,,,,,,,,,,,,,,,,,,,,,,,,,,,,,,,,,,,,,,,,,,,,,,,,,,,,,,,,,,,,,,,,,,,,,,,,,,,,,,,,,,,,,,,,,,,,,,,,,,,,,,,,,,,,,,,,,,,,,,,,,,,
323,1,0,1.4591,0,2.28999,0.03174,0.24881,3.31258,1.86542402,0.294878667,1.64669,0.01434,1.89433,0.13567,2.12301,0.42786,2.55E+00,1.92E-01,1.92E+00,3.81E-01,1.39,0,,,,,,,,,,,,,,,,,,,,,,,,,,,,,,,,,,,,,,,,,,,,,,,,,,,,,,,,,,,,,,,,,,,,,,,,,,,,,,,,,,,,,,,,,,,,,,,,,,,,,,,,,,,,,,,,,,,,,,,,,,,,,,,,,,,,,,,,,,,,,,,,,,,,,,,,
324,1,0,1.459,0,2.28658,0.03094,0.25032,3.32374,1.86838366,0.304367881,1.6459,0.01411,1.88622,0.13541,2.13064,0.41356,2.54E+00,1.80E-01,1.93E+00,3.82E-01,1.39,0,,,,,,,,,,,,,,,,,,,,,,,,,,,,,,,,,,,,,,,,,,,,,,,,,,,,,,,,,,,,,,,,,,,,,,,,,,,,,,,,,,,,,,,,,,,,,,,,,,,,,,,,,,,,,,,,,,,,,,,,,,,,,,,,,,,,,,,,,,,,,,,,,,,,,,,,
325,1,0,1.4589,0,2.28316,0.03014,0.25184,3.3349,1.873581765,0.313034052,1.64511,0.01387,1.87888,0.13612,2.13336,0.40177,2.54E+00,1.69E-01,1.94E+00,3.82E-01,1.39,0,,,,,,,,,,,,,,,,,,,,,,,,,,,,,,,,,,,,,,,,,,,,,,,,,,,,,,,,,,,,,,,,,,,,,,,,,,,,,,,,,,,,,,,,,,,,,,,,,,,,,,,,,,,,,,,,,,,,,,,,,,,,,,,,,,,,,,,,,,,,,,,,,,,,,,,,
326,1,0,1.4589,0,2.27975,0.02935,0.25335,3.34606,1.87877987,0.321700223,1.64432,0.01364,1.87155,0.13682,2.13609,0.38999,2.53E+00,1.58E-01,1.95E+00,3.81E-01,1.39,0,,,,,,,,,,,,,,,,,,,,,,,,,,,,,,,,,,,,,,,,,,,,,,,,,,,,,,,,,,,,,,,,,,,,,,,,,,,,,,,,,,,,,,,,,,,,,,,,,,,,,,,,,,,,,,,,,,,,,,,,,,,,,,,,,,,,,,,,,,,,,,,,,,,,,,,,
327,1,0,1.4589,0,2.27634,0.02855,0.25487,3.35722,1.88584933,0.329363792,1.64326,0.0134,1.86496,0.13835,2.14253,0.37085,2.53E+00,1.47E-01,1.96E+00,3.81E-01,1.39,0,,,,,,,,,,,,,,,,,,,,,,,,,,,,,,,,,,,,,,,,,,,,,,,,,,,,,,,,,,,,,,,,,,,,,,,,,,,,,,,,,,,,,,,,,,,,,,,,,,,,,,,,,,,,,,,,,,,,,,,,,,,,,,,,,,,,,,,,,,,,,,,,,,,,,,,,
328,1,0,1.4588,0,2.27293,0.02775,0.25639,3.36838,1.89291879,0.33702736,1.64162,0.01317,1.85838,0.13987,2.14897,0.35171,2.52E+00,1.36E-01,1.97E+00,3.81E-01,1.39,0,,,,,,,,,,,,,,,,,,,,,,,,,,,,,,,,,,,,,,,,,,,,,,,,,,,,,,,,,,,,,,,,,,,,,,,,,,,,,,,,,,,,,,,,,,,,,,,,,,,,,,,,,,,,,,,,,,,,,,,,,,,,,,,,,,,,,,,,,,,,,,,,,,,,,,,,
329,1,0,1.4588,0,2.26952,0.02708,0.2579,3.37954,1.9014796,0.343664782,1.63998,0.01293,1.85253,0.142,2.1527,0.33444,2.52E+00,1.25E-01,1.98E+00,3.79E-01,1.39,0,,,,,,,,,,,,,,,,,,,,,,,,,,,,,,,,,,,,,,,,,,,,,,,,,,,,,,,,,,,,,,,,,,,,,,,,,,,,,,,,,,,,,,,,,,,,,,,,,,,,,,,,,,,,,,,,,,,,,,,,,,,,,,,,,,,,,,,,,,,,,,,,,,,,,,,,
330,1,0,1.4587,0,2.26611,0.02667,0.25942,3.3907,1.91004041,0.350302204,1.63834,0.0127,1.84668,0.14413,2.15643,0.31717,2.51E+00,1.14E-01,1.99E+00,3.77E-01,1.39,0,,,,,,,,,,,,,,,,,,,,,,,,,,,,,,,,,,,,,,,,,,,,,,,,,,,,,,,,,,,,,,,,,,,,,,,,,,,,,,,,,,,,,,,,,,,,,,,,,,,,,,,,,,,,,,,,,,,,,,,,,,,,,,,,,,,,,,,,,,,,,,,,,,,,,,,,
331,1,0,1.4587,0,2.26269,0.02626,0.26097,3.40183,1.919751255,0.355982021,1.6367,0.01246,1.84155,0.14658,2.15773,0.30214,2.50E+00,1.03E-01,2.00E+00,3.74E-01,1.39,0,,,,,,,,,,,,,,,,,,,,,,,,,,,,,,,,,,,,,,,,,,,,,,,,,,,,,,,,,,,,,,,,,,,,,,,,,,,,,,,,,,,,,,,,,,,,,,,,,,,,,,,,,,,,,,,,,,,,,,,,,,,,,,,,,,,,,,,,,,,,,,,,,,,,,,,,
332,1,0,1.4586,0,2.25928,0.02585,0.26251,3.41297,1.9294621,0.361661838,1.63506,0.01223,1.83642,0.14903,2.15903,0.28711,2.50E+00,9.23E-02,2.01E+00,3.70E-01,1.39,0,,,,,,,,,,,,,,,,,,,,,,,,,,,,,,,,,,,,,,,,,,,,,,,,,,,,,,,,,,,,,,,,,,,,,,,,,,,,,,,,,,,,,,,,,,,,,,,,,,,,,,,,,,,,,,,,,,,,,,,,,,,,,,,,,,,,,,,,,,,,,,,,,,,,,,,,
333,1,0,1.4586,0,2.25587,0.02544,0.26406,3.4241,1.94007666,0.366444594,1.63342,0.01199,1.83199,0.15154,2.15675,0.2761,2.49E+00,8.14E-02,2.02E+00,3.65E-01,1.39,0,,,,,,,,,,,,,,,,,,,,,,,,,,,,,,,,,,,,,,,,,,,,,,,,,,,,,,,,,,,,,,,,,,,,,,,,,,,,,,,,,,,,,,,,,,,,,,,,,,,,,,,,,,,,,,,,,,,,,,,,,,,,,,,,,,,,,,,,,,,,,,,,,,,,,,,,
334,1,0,1.4586,0,2.25246,0.02503,0.2656,3.43524,1.95069122,0.371227349,1.6318,0.01176,1.82757,0.15404,2.15447,0.26509,2.48E+00,7.06E-02,2.03E+00,3.59E-01,1.39,0,,,,,,,,,,,,,,,,,,,,,,,,,,,,,,,,,,,,,,,,,,,,,,,,,,,,,,,,,,,,,,,,,,,,,,,,,,,,,,,,,,,,,,,,,,,,,,,,,,,,,,,,,,,,,,,,,,,,,,,,,,,,,,,,,,,,,,,,,,,,,,,,,,,,,,,,
335,1,0,1.4585,0,2.24904,0.02462,0.26715,3.44638,1.962090535,0.375051376,1.6318,0.01152,1.82382,0.15641,2.15016,0.24268,2.47E+00,5.91E-02,2.04E+00,3.51E-01,1.39,0,,,,,,,,,,,,,,,,,,,,,,,,,,,,,,,,,,,,,,,,,,,,,,,,,,,,,,,,,,,,,,,,,,,,,,,,,,,,,,,,,,,,,,,,,,,,,,,,,,,,,,,,,,,,,,,,,,,,,,,,,,,,,,,,,,,,,,,,,,,,,,,,,,,,,,,,
336,1,0,1.4584,0,2.24557,0.02421,0.26869,3.45751,1.97348985,0.378875402,1.6318,0.01129,1.82007,0.15878,2.14586,0.22026,2.46E+00,4.76E-02,2.05E+00,3.43E-01,1.39,0,,,,,,,,,,,,,,,,,,,,,,,,,,,,,,,,,,,,,,,,,,,,,,,,,,,,,,,,,,,,,,,,,,,,,,,,,,,,,,,,,,,,,,,,,,,,,,,,,,,,,,,,,,,,,,,,,,,,,,,,,,,,,,,,,,,,,,,,,,,,,,,,,,,,,,,,
337,1,0,1.4583,0,2.24211,0.0238,0.27024,3.46865,1.98565961,0.381469868,1.6318,0.01105,1.81697,0.16091,2.14392,0.20354,2.45E+00,3.90E-02,2.05E+00,3.40E-01,1.39,0,,,,,,,,,,,,,,,,,,,,,,,,,,,,,,,,,,,,,,,,,,,,,,,,,,,,,,,,,,,,,,,,,,,,,,,,,,,,,,,,,,,,,,,,,,,,,,,,,,,,,,,,,,,,,,,,,,,,,,,,,,,,,,,,,,,,,,,,,,,,,,,,,,,,,,,,
338,1,0,1.4583,0,2.23864,0.02339,0.27179,3.47978,1.99782937,0.384064333,1.63167,0.01082,1.81386,0.16305,2.14198,0.18681,2.44E+00,3.04E-02,2.06E+00,3.37E-01,1.39,0,,,,,,,,,,,,,,,,,,,,,,,,,,,,,,,,,,,,,,,,,,,,,,,,,,,,,,,,,,,,,,,,,,,,,,,,,,,,,,,,,,,,,,,,,,,,,,,,,,,,,,,,,,,,,,,,,,,,,,,,,,,,,,,,,,,,,,,,,,,,,,,,,,,,,,,,
339,1,0,1.4582,0,2.23518,0.02298,0.27333,3.49092,2.01077521,0.384927002,1.63003,0.01058,1.81137,0.16496,2.13608,0.16713,2.43E+00,2.37E-02,2.07E+00,3.29E-01,1.39,0,,,,,,,,,,,,,,,,,,,,,,,,,,,,,,,,,,,,,,,,,,,,,,,,,,,,,,,,,,,,,,,,,,,,,,,,,,,,,,,,,,,,,,,,,,,,,,,,,,,,,,,,,,,,,,,,,,,,,,,,,,,,,,,,,,,,,,,,,,,,,,,,,,,,,,,,
340,1,0,1.4581,0,2.23171,0.02257,0.27488,3.50206,2.02372105,0.385789671,1.62839,0.01035,1.80887,0.16687,2.13018,0.14745,2.42E+00,1.69E-02,2.08E+00,3.21E-01,1.39,0,,,,,,,,,,,,,,,,,,,,,,,,,,,,,,,,,,,,,,,,,,,,,,,,,,,,,,,,,,,,,,,,,,,,,,,,,,,,,,,,,,,,,,,,,,,,,,,,,,,,,,,,,,,,,,,,,,,,,,,,,,,,,,,,,,,,,,,,,,,,,,,,,,,,,,,,
341,1,0,1.4581,0,2.22824,0.02216,0.27707,3.51615,2.037346795,0.384257988,1.62675,0.01011,1.80694,0.16864,2.12194,0.12815,2.41E+00,8.44E-03,2.10E+00,3.11E-01,1.39,0,,,,,,,,,,,,,,,,,,,,,,,,,,,,,,,,,,,,,,,,,,,,,,,,,,,,,,,,,,,,,,,,,,,,,,,,,,,,,,,,,,,,,,,,,,,,,,,,,,,,,,,,,,,,,,,,,,,,,,,,,,,,,,,,,,,,,,,,,,,,,,,,,,,,,,,,
342,1,0,1.458,0,2.22478,0.02175,0.27925,3.53025,2.05097254,0.382726304,1.62511,0.00988,1.80502,0.1704,2.11369,0.10884,2.39E+00,0.00E+00,2.11E+00,3.02E-01,1.39,0,,,,,,,,,,,,,,,,,,,,,,,,,,,,,,,,,,,,,,,,,,,,,,,,,,,,,,,,,,,,,,,,,,,,,,,,,,,,,,,,,,,,,,,,,,,,,,,,,,,,,,,,,,,,,,,,,,,,,,,,,,,,,,,,,,,,,,,,,,,,,,,,,,,,,,,,
343,1,0,1.458,0,2.22131,0.02134,0.28144,3.54434,2.06496275,0.378138833,1.62347,0.00964,1.8036,0.17214,2.10122,0.09687,2.38E+00,0.00E+00,2.13E+00,2.88E-01,1.39,0,,,,,,,,,,,,,,,,,,,,,,,,,,,,,,,,,,,,,,,,,,,,,,,,,,,,,,,,,,,,,,,,,,,,,,,,,,,,,,,,,,,,,,,,,,,,,,,,,,,,,,,,,,,,,,,,,,,,,,,,,,,,,,,,,,,,,,,,,,,,,,,,,,,,,,,,
344,1,0,1.4579,0,2.21785,0.02093,0.28363,3.55843,2.07895296,0.373551362,1.62182,0.00941,1.80218,0.17387,2.08875,0.0849,2.37E+00,0.00E+00,2.14E+00,2.74E-01,1.39,0,,,,,,,,,,,,,,,,,,,,,,,,,,,,,,,,,,,,,,,,,,,,,,,,,,,,,,,,,,,,,,,,,,,,,,,,,,,,,,,,,,,,,,,,,,,,,,,,,,,,,,,,,,,,,,,,,,,,,,,,,,,,,,,,,,,,,,,,,,,,,,,,,,,,,,,,
345,1,0,1.4579,0,2.21438,0.02052,0.28582,3.57253,2.092718275,0.365445656,1.62018,0.00917,1.8012,0.17567,2.07599,0.07112,2.36E+00,0.00E+00,2.16E+00,2.53E-01,1.39,0,,,,,,,,,,,,,,,,,,,,,,,,,,,,,,,,,,,,,,,,,,,,,,,,,,,,,,,,,,,,,,,,,,,,,,,,,,,,,,,,,,,,,,,,,,,,,,,,,,,,,,,,,,,,,,,,,,,,,,,,,,,,,,,,,,,,,,,,,,,,,,,,,,,,,,,,
346,1,0,1.4578,0,2.21092,0.02023,0.28801,3.58662,2.10648359,0.35733995,1.61921,0.00894,1.80021,0.17747,2.06323,0.05735,2.35E+00,0.00E+00,2.17E+00,2.33E-01,1.39,0,,,,,,,,,,,,,,,,,,,,,,,,,,,,,,,,,,,,,,,,,,,,,,,,,,,,,,,,,,,,,,,,,,,,,,,,,,,,,,,,,,,,,,,,,,,,,,,,,,,,,,,,,,,,,,,,,,,,,,,,,,,,,,,,,,,,,,,,,,,,,,,,,,,,,,,,
347,1,0,1.4578,0,2.20745,0.01995,0.2902,3.60072,2.119201055,0.345620192,1.61842,0.0087,1.79958,0.17938,2.05492,0.04633,2.34E+00,0.00E+00,2.18E+00,2.13E-01,1.39,0,,,,,,,,,,,,,,,,,,,,,,,,,,,,,,,,,,,,,,,,,,,,,,,,,,,,,,,,,,,,,,,,,,,,,,,,,,,,,,,,,,,,,,,,,,,,,,,,,,,,,,,,,,,,,,,,,,,,,,,,,,,,,,,,,,,,,,,,,,,,,,,,,,,,,,,,
348,1,0,1.4578,0,2.20442,0.01966,0.29239,3.61481,2.13191852,0.333900434,1.61763,0.00847,1.79895,0.1813,2.04662,0.03531,2.33E+00,0.00E+00,2.19E+00,1.92E-01,1.39,0,,,,,,,,,,,,,,,,,,,,,,,,,,,,,,,,,,,,,,,,,,,,,,,,,,,,,,,,,,,,,,,,,,,,,,,,,,,,,,,,,,,,,,,,,,,,,,,,,,,,,,,,,,,,,,,,,,,,,,,,,,,,,,,,,,,,,,,,,,,,,,,,,,,,,,,,
349,1,0,1.4577,0,2.2026,0.01938,0.29458,3.62891,2.142664985,0.318922087,1.61684,0.00823,1.79859,0.18333,2.03294,0.02495,2.32E+00,0.00E+00,2.19E+00,1.67E-01,1.39,0,,,,,,,,,,,,,,,,,,,,,,,,,,,,,,,,,,,,,,,,,,,,,,,,,,,,,,,,,,,,,,,,,,,,,,,,,,,,,,,,,,,,,,,,,,,,,,,,,,,,,,,,,,,,,,,,,,,,,,,,,,,,,,,,,,,,,,,,,,,,,,,,,,,,,,,,
350,1,0,1.4577,0,2.20078,0.01909,0.29676,3.643,2.15341145,0.30394374,1.61605,0.008,1.79823,0.18537,2.01926,0.01459,2.31E+00,0.00E+00,2.18E+00,1.43E-01,1.39,0,,,,,,,,,,,,,,,,,,,,,,,,,,,,,,,,,,,,,,,,,,,,,,,,,,,,,,,,,,,,,,,,,,,,,,,,,,,,,,,,,,,,,,,,,,,,,,,,,,,,,,,,,,,,,,,,,,,,,,,,,,,,,,,,,,,,,,,,,,,,,,,,,,,,,,,,
351,1,0,1.4576,0,2.19896,0.01881,0.29845,3.65421,2.161351115,0.286488254,1.61526,0.00803,1.79807,0.18751,2.01276,0.00807,2.30E+00,0.00E+00,2.18E+00,1.23E-01,1.39,0,,,,,,,,,,,,,,,,,,,,,,,,,,,,,,,,,,,,,,,,,,,,,,,,,,,,,,,,,,,,,,,,,,,,,,,,,,,,,,,,,,,,,,,,,,,,,,,,,,,,,,,,,,,,,,,,,,,,,,,,,,,,,,,,,,,,,,,,,,,,,,,,,,,,,,,,
352,1,0,1.4576,0,2.19714,0.01852,0.30013,3.66541,2.16929078,0.269032768,1.61447,0.00805,1.79791,0.18965,2.00625,0.00156,2.29E+00,0.00E+00,2.17E+00,1.03E-01,1.39,0,,,,,,,,,,,,,,,,,,,,,,,,,,,,,,,,,,,,,,,,,,,,,,,,,,,,,,,,,,,,,,,,,,,,,,,,,,,,,,,,,,,,,,,,,,,,,,,,,,,,,,,,,,,,,,,,,,,,,,,,,,,,,,,,,,,,,,,,,,,,,,,,,,,,,,,,
353,1,0,1.4575,0,2.19532,0.01824,0.30181,3.67661,2.173858315,0.250182144,1.61368,0.00808,1.79792,0.19186,1.99985,0.000779,2.28E+00,0.00E+00,2.16E+00,8.58E-02,1.39,0,,,,,,,,,,,,,,,,,,,,,,,,,,,,,,,,,,,,,,,,,,,,,,,,,,,,,,,,,,,,,,,,,,,,,,,,,,,,,,,,,,,,,,,,,,,,,,,,,,,,,,,,,,,,,,,,,,,,,,,,,,,,,,,,,,,,,,,,,,,,,,,,,,,,,,,,
354,1,0,1.4574,0,2.1935,0.01795,0.30349,3.68782,2.17842585,0.231331519,1.61289,0.00811,1.79793,0.19407,1.99346,0,2.28E+00,0.00E+00,2.15E+00,6.86E-02,1.39,0,,,,,,,,,,,,,,,,,,,,,,,,,,,,,,,,,,,,,,,,,,,,,,,,,,,,,,,,,,,,,,,,,,,,,,,,,,,,,,,,,,,,,,,,,,,,,,,,,,,,,,,,,,,,,,,,,,,,,,,,,,,,,,,,,,,,,,,,,,,,,,,,,,,,,,,,
355,1,0,1.4574,0,2.19168,0.01767,0.30518,3.69902,2.179446805,0.212279963,1.6121,0.00814,1.79811,0.19632,1.9881,0,2.27E+00,0.00E+00,2.14E+00,5.63E-02,1.39,0,,,,,,,,,,,,,,,,,,,,,,,,,,,,,,,,,,,,,,,,,,,,,,,,,,,,,,,,,,,,,,,,,,,,,,,,,,,,,,,,,,,,,,,,,,,,,,,,,,,,,,,,,,,,,,,,,,,,,,,,,,,,,,,,,,,,,,,,,,,,,,,,,,,,,,,,
356,1,0,1.4573,0,2.18986,0.01738,0.30686,3.71023,2.18046776,0.193228407,1.61131,0.00816,1.79829,0.19858,1.98274,0,2.26E+00,0.00E+00,2.13E+00,4.40E-02,1.39,0,,,,,,,,,,,,,,,,,,,,,,,,,,,,,,,,,,,,,,,,,,,,,,,,,,,,,,,,,,,,,,,,,,,,,,,,,,,,,,,,,,,,,,,,,,,,,,,,,,,,,,,,,,,,,,,,,,,,,,,,,,,,,,,,,,,,,,,,,,,,,,,,,,,,,,,,
357,1,0,1.4573,0,2.18804,0.0171,0.30854,3.72143,2.17818231,0.17508142,1.61052,0.00819,1.79867,0.20085,1.97761,0,2.25E+00,0.00E+00,2.12E+00,3.45E-02,1.39,0,,,,,,,,,,,,,,,,,,,,,,,,,,,,,,,,,,,,,,,,,,,,,,,,,,,,,,,,,,,,,,,,,,,,,,,,,,,,,,,,,,,,,,,,,,,,,,,,,,,,,,,,,,,,,,,,,,,,,,,,,,,,,,,,,,,,,,,,,,,,,,,,,,,,,,,,
358,1,0,1.4573,0,2.18622,0.01681,0.31022,3.73263,2.17589686,0.156934433,1.60973,0.00822,1.79905,0.20312,1.97248,0,2.25E+00,0.00E+00,2.11E+00,2.51E-02,1.39,0,,,,,,,,,,,,,,,,,,,,,,,,,,,,,,,,,,,,,,,,,,,,,,,,,,,,,,,,,,,,,,,,,,,,,,,,,,,,,,,,,,,,,,,,,,,,,,,,,,,,,,,,,,,,,,,,,,,,,,,,,,,,,,,,,,,,,,,,,,,,,,,,,,,,,,,,
359,1,0,1.4573,0,2.1844,0.01653,0.31191,3.74384,2.170883885,0.14055116,1.60894,0.00825,1.79967,0.20537,1.96903,0,2.24E+00,0.00E+00,2.09E+00,1.70E-02,1.39,0,,,,,,,,,,,,,,,,,,,,,,,,,,,,,,,,,,,,,,,,,,,,,,,,,,,,,,,,,,,,,,,,,,,,,,,,,,,,,,,,,,,,,,,,,,,,,,,,,,,,,,,,,,,,,,,,,,,,,,,,,,,,,,,,,,,,,,,,,,,,,,,,,,,,,,,,
360,1,0,1.4573,0,2.18258,0.01624,0.31359,3.75504,2.16587091,0.124167886,1.60815,0.00827,1.80029,0.20761,1.96558,0,2.24E+00,0.00E+00,2.08E+00,8.89E-03,1.39,0,,,,,,,,,,,,,,,,,,,,,,,,,,,,,,,,,,,,,,,,,,,,,,,,,,,,,,,,,,,,,,,,,,,,,,,,,,,,,,,,,,,,,,,,,,,,,,,,,,,,,,,,,,,,,,,,,,,,,,,,,,,,,,,,,,,,,,,,,,,,,,,,,,,,,,,,
361,1,0,1.4572,0,2.18076,0.01596,0.31541,3.76625,2.15890096,0.110076654,1.60684,0.0083,1.8012,0.2098,1.96134,0,2.23E+00,0.00E+00,2.07E+00,4.59E-03,1.39,0,,,,,,,,,,,,,,,,,,,,,,,,,,,,,,,,,,,,,,,,,,,,,,,,,,,,,,,,,,,,,,,,,,,,,,,,,,,,,,,,,,,,,,,,,,,,,,,,,,,,,,,,,,,,,,,,,,,,,,,,,,,,,,,,,,,,,,,,,,,,,,,,,,,,,,,,
362,1,0,1.4572,0,2.17894,0.01567,0.31724,3.77745,2.15193101,0.095985423,1.6052,0.00833,1.8021,0.21199,1.95709,0,2.23E+00,0.00E+00,2.06E+00,2.95E-04,1.39,0,,,,,,,,,,,,,,,,,,,,,,,,,,,,,,,,,,,,,,,,,,,,,,,,,,,,,,,,,,,,,,,,,,,,,,,,,,,,,,,,,,,,,,,,,,,,,,,,,,,,,,,,,,,,,,,,,,,,,,,,,,,,,,,,,,,,,,,,,,,,,,,,,,,,,,,,
363,1,0,1.4571,0,2.17712,0.01539,0.31906,3.78866,2.143799765,0.084374183,1.60356,0.00836,1.80328,0.21408,1.95151,0,2.22E+00,0.00E+00,2.05E+00,1.47E-04,1.39,0,,,,,,,,,,,,,,,,,,,,,,,,,,,,,,,,,,,,,,,,,,,,,,,,,,,,,,,,,,,,,,,,,,,,,,,,,,,,,,,,,,,,,,,,,,,,,,,,,,,,,,,,,,,,,,,,,,,,,,,,,,,,,,,,,,,,,,,,,,,,,,,,,,,,,,,,
364,1,0,1.457,0,2.17531,0.0151,0.32088,3.79986,2.13566852,0.072762943,1.60192,0.00838,1.80447,0.21616,1.94592,0,2.22E+00,0.00E+00,2.04E+00,0.00E+00,1.39,0,,,,,,,,,,,,,,,,,,,,,,,,,,,,,,,,,,,,,,,,,,,,,,,,,,,,,,,,,,,,,,,,,,,,,,,,,,,,,,,,,,,,,,,,,,,,,,,,,,,,,,,,,,,,,,,,,,,,,,,,,,,,,,,,,,,,,,,,,,,,,,,,,,,,,,,,
365,1,0,1.457,0,2.17349,0.01481,0.32271,3.81107,2.12705785,0.063531892,1.6011,0.00841,1.80593,0.2181,1.94363,0,2.21E+00,0.00E+00,2.03E+00,0.00E+00,1.39,0,,,,,,,,,,,,,,,,,,,,,,,,,,,,,,,,,,,,,,,,,,,,,,,,,,,,,,,,,,,,,,,,,,,,,,,,,,,,,,,,,,,,,,,,,,,,,,,,,,,,,,,,,,,,,,,,,,,,,,,,,,,,,,,,,,,,,,,,,,,,,,,,,,,,,,,,
366,1,0,1.4569,0,2.17167,0.01453,0.32453,3.82228,2.11844718,0.054300841,1.60031,0.00844,1.80739,0.22003,1.94133,0,2.21E+00,0.00E+00,2.02E+00,0.00E+00,1.39,0,,,,,,,,,,,,,,,,,,,,,,,,,,,,,,,,,,,,,,,,,,,,,,,,,,,,,,,,,,,,,,,,,,,,,,,,,,,,,,,,,,,,,,,,,,,,,,,,,,,,,,,,,,,,,,,,,,,,,,,,,,,,,,,,,,,,,,,,,,,,,,,,,,,,,,,,
367,1,0,1.4568,0,2.16943,0.01424,0.32635,3.83348,2.1098468,0.047155056,1.59952,0.00847,1.80911,0.22178,1.93945,0,2.20E+00,0.00E+00,2.01E+00,0.00E+00,1.39,0,,,,,,,,,,,,,,,,,,,,,,,,,,,,,,,,,,,,,,,,,,,,,,,,,,,,,,,,,,,,,,,,,,,,,,,,,,,,,,,,,,,,,,,,,,,,,,,,,,,,,,,,,,,,,,,,,,,,,,,,,,,,,,,,,,,,,,,,,,,,,,,,,,,,,,,,
368,1,0,1.4568,0,2.16716,0.01396,0.32817,3.84469,2.10124642,0.040009271,1.59873,0.00849,1.81082,0.22354,1.93756,0,2.20E+00,0.00E+00,2.01E+00,0.00E+00,1.39,0,,,,,,,,,,,,,,,,,,,,,,,,,,,,,,,,,,,,,,,,,,,,,,,,,,,,,,,,,,,,,,,,,,,,,,,,,,,,,,,,,,,,,,,,,,,,,,,,,,,,,,,,,,,,,,,,,,,,,,,,,,,,,,,,,,,,,,,,,,,,,,,,,,,,,,,,
369,1,0,1.4568,0,2.16489,0.01367,0.33,3.8559,2.092942305,0.034562694,1.59794,0.00852,1.81278,0.2251,1.9348,0,2.20E+00,0.00E+00,2.00E+00,0.00E+00,1.39,0,,,,,,,,,,,,,,,,,,,,,,,,,,,,,,,,,,,,,,,,,,,,,,,,,,,,,,,,,,,,,,,,,,,,,,,,,,,,,,,,,,,,,,,,,,,,,,,,,,,,,,,,,,,,,,,,,,,,,,,,,,,,,,,,,,,,,,,,,,,,,,,,,,,,,,,,
370,1,0,1.4567,0,2.16261,0.01339,0.33182,3.8671,2.08463819,0.029116117,1.59715,0.00855,1.81473,0.22666,1.93204,0,2.19E+00,0.00E+00,1.99E+00,0.00E+00,1.39,0,,,,,,,,,,,,,,,,,,,,,,,,,,,,,,,,,,,,,,,,,,,,,,,,,,,,,,,,,,,,,,,,,,,,,,,,,,,,,,,,,,,,,,,,,,,,,,,,,,,,,,,,,,,,,,,,,,,,,,,,,,,,,,,,,,,,,,,,,,,,,,,,,,,,,,,,
371,1,0,1.4567,0,2.16034,0.0131,0.3338,3.87855,2.07675249,0.024981744,1.59636,0.00858,1.81693,0.22804,1.92923,0,2.19E+00,0.00E+00,1.98E+00,0.00E+00,1.39,0,,,,,,,,,,,,,,,,,,,,,,,,,,,,,,,,,,,,,,,,,,,,,,,,,,,,,,,,,,,,,,,,,,,,,,,,,,,,,,,,,,,,,,,,,,,,,,,,,,,,,,,,,,,,,,,,,,,,,,,,,,,,,,,,,,,,,,,,,,,,,,,,,,,,,,,,
372,1,0,1.4567,0,2.15806,0.01282,0.33578,3.89,2.06886679,0.020847371,1.59557,0.0086,1.81912,0.22942,1.92642,0,2.19E+00,0.00E+00,1.98E+00,0.00E+00,1.39,0,,,,,,,,,,,,,,,,,,,,,,,,,,,,,,,,,,,,,,,,,,,,,,,,,,,,,,,,,,,,,,,,,,,,,,,,,,,,,,,,,,,,,,,,,,,,,,,,,,,,,,,,,,,,,,,,,,,,,,,,,,,,,,,,,,,,,,,,,,,,,,,,,,,,,,,,
373,1,0,1.4566,0,2.15579,0.01253,0.33776,3.90145,2.06142176,0.017697129,1.59478,0.00863,1.8216,0.23063,1.92543,0,2.18E+00,0.00E+00,1.97E+00,0.00E+00,1.39,0,,,,,,,,,,,,,,,,,,,,,,,,,,,,,,,,,,,,,,,,,,,,,,,,,,,,,,,,,,,,,,,,,,,,,,,,,,,,,,,,,,,,,,,,,,,,,,,,,,,,,,,,,,,,,,,,,,,,,,,,,,,,,,,,,,,,,,,,,,,,,,,,,,,,,,,,
374,1,0,1.4566,0,2.15351,0.01225,0.33974,3.9129,2.05397673,0.014546886,1.59399,0.00866,1.82408,0.23183,1.92445,0,2.18E+00,0.00E+00,1.96E+00,0.00E+00,1.39,0,,,,,,,,,,,,,,,,,,,,,,,,,,,,,,,,,,,,,,,,,,,,,,,,,,,,,,,,,,,,,,,,,,,,,,,,,,,,,,,,,,,,,,,,,,,,,,,,,,,,,,,,,,,,,,,,,,,,,,,,,,,,,,,,,,,,,,,,,,,,,,,,,,,,,,,,
375,1,0,1.4565,0,2.15124,0.01196,0.34172,3.92435,2.04695548,0.012136761,1.5932,0.00868,1.82689,0.23286,1.92004,0,2.17E+00,0.00E+00,1.96E+00,0.00E+00,1.39,0,,,,,,,,,,,,,,,,,,,,,,,,,,,,,,,,,,,,,,,,,,,,,,,,,,,,,,,,,,,,,,,,,,,,,,,,,,,,,,,,,,,,,,,,,,,,,,,,,,,,,,,,,,,,,,,,,,,,,,,,,,,,,,,,,,,,,,,,,,,,,,,,,,,,,,,,
376,1,0,1.4565,0,2.14896,0.01174,0.3437,3.9358,2.03993423,0.009726635,1.59241,0.00871,1.8297,0.23388,1.91562,0,2.17E+00,0.00E+00,1.95E+00,0.00E+00,1.39,0,,,,,,,,,,,,,,,,,,,,,,,,,,,,,,,,,,,,,,,,,,,,,,,,,,,,,,,,,,,,,,,,,,,,,,,,,,,,,,,,,,,,,,,,,,,,,,,,,,,,,,,,,,,,,,,,,,,,,,,,,,,,,,,,,,,,,,,,,,,,,,,,,,,,,,,,
377,1,0,1.4565,0,2.14669,0.01158,0.34567,3.94725,2.03331953,0.007894819,1.59162,0.00874,1.83287,0.23467,1.91387,0,2.17E+00,0.00E+00,1.95E+00,0.00E+00,1.39,0,,,,,,,,,,,,,,,,,,,,,,,,,,,,,,,,,,,,,,,,,,,,,,,,,,,,,,,,,,,,,,,,,,,,,,,,,,,,,,,,,,,,,,,,,,,,,,,,,,,,,,,,,,,,,,,,,,,,,,,,,,,,,,,,,,,,,,,,,,,,,,,,,,,,,,,,
378,1,0,1.4564,0,2.14442,0.01141,0.34765,3.9587,2.02670483,0.006063002,1.59083,0.00877,1.83605,0.23547,1.91212,0,2.16E+00,0.00E+00,1.94E+00,0.00E+00,1.39,0,,,,,,,,,,,,,,,,,,,,,,,,,,,,,,,,,,,,,,,,,,,,,,,,,,,,,,,,,,,,,,,,,,,,,,,,,,,,,,,,,,,,,,,,,,,,,,,,,,,,,,,,,,,,,,,,,,,,,,,,,,,,,,,,,,,,,,,,,,,,,,,,,,,,,,,,
379,1,0,1.4564,0,2.14214,0.01124,0.34963,3.97015,2.020492135,0.004708741,1.59004,0.00879,1.83959,0.23595,1.90994,0,2.16E+00,0.00E+00,1.94E+00,0.00E+00,1.39,0,,,,,,,,,,,,,,,,,,,,,,,,,,,,,,,,,,,,,,,,,,,,,,,,,,,,,,,,,,,,,,,,,,,,,,,,,,,,,,,,,,,,,,,,,,,,,,,,,,,,,,,,,,,,,,,,,,,,,,,,,,,,,,,,,,,,,,,,,,,,,,,,,,,,,,,,
380,1,0,1.4563,0,2.13987,0.01107,0.35161,3.9816,2.01427944,0.00335448,1.58857,0.00882,1.84313,0.23643,1.90776,0,2.16E+00,0.00E+00,1.93E+00,0.00E+00,1.39,0,,,,,,,,,,,,,,,,,,,,,,,,,,,,,,,,,,,,,,,,,,,,,,,,,,,,,,,,,,,,,,,,,,,,,,,,,,,,,,,,,,,,,,,,,,,,,,,,,,,,,,,,,,,,,,,,,,,,,,,,,,,,,,,,,,,,,,,,,,,,,,,,,,,,,,,,
381,1,0,1.4563,0,2.13779,0.0109,0.35358,3.9923,2.008472295,0.002408942,1.58693,0.00885,1.84697,0.23649,1.9054,0,2.16E+00,0.00E+00,1.93E+00,0.00E+00,1.39,0,,,,,,,,,,,,,,,,,,,,,,,,,,,,,,,,,,,,,,,,,,,,,,,,,,,,,,,,,,,,,,,,,,,,,,,,,,,,,,,,,,,,,,,,,,,,,,,,,,,,,,,,,,,,,,,,,,,,,,,,,,,,,,,,,,,,,,,,,,,,,,,,,,,,,,,,
382,1,0,1.4562,0,2.13641,0.01074,0.35555,4.00301,2.00266515,0.001463404,1.58529,0.00888,1.85081,0.23655,1.90304,0,2.15E+00,0.00E+00,1.93E+00,0.00E+00,1.39,0,,,,,,,,,,,,,,,,,,,,,,,,,,,,,,,,,,,,,,,,,,,,,,,,,,,,,,,,,,,,,,,,,,,,,,,,,,,,,,,,,,,,,,,,,,,,,,,,,,,,,,,,,,,,,,,,,,,,,,,,,,,,,,,,,,,,,,,,,,,,,,,,,,,,,,,,
383,1,0,1.4562,0,2.13503,0.01057,0.35752,4.01372,1.997264365,0.00086477,1.58389,0.0089,1.85485,0.23609,1.90269,0,2.15E+00,0.00E+00,1.92E+00,0.00E+00,1.39,0,,,,,,,,,,,,,,,,,,,,,,,,,,,,,,,,,,,,,,,,,,,,,,,,,,,,,,,,,,,,,,,,,,,,,,,,,,,,,,,,,,,,,,,,,,,,,,,,,,,,,,,,,,,,,,,,,,,,,,,,,,,,,,,,,,,,,,,,,,,,,,,,,,,,,,,,
384,1,0,1.4561,0,2.13365,0.0104,0.35949,4.02443,1.99186358,0.000266135,1.58389,0.00893,1.85888,0.23563,1.90233,0,2.15E+00,0.00E+00,1.92E+00,0.00E+00,1.39,0,,,,,,,,,,,,,,,,,,,,,,,,,,,,,,,,,,,,,,,,,,,,,,,,,,,,,,,,,,,,,,,,,,,,,,,,,,,,,,,,,,,,,,,,,,,,,,,,,,,,,,,,,,,,,,,,,,,,,,,,,,,,,,,,,,,,,,,,,,,,,,,,,,,,,,,,
385,1,0,1.4561,0,2.13227,0.01023,0.36147,4.03514,1.986860565,0.000133068,1.58389,0.00896,1.86294,0.23458,1.89873,0,2.15E+00,0.00E+00,1.91E+00,0.00E+00,1.39,0,,,,,,,,,,,,,,,,,,,,,,,,,,,,,,,,,,,,,,,,,,,,,,,,,,,,,,,,,,,,,,,,,,,,,,,,,,,,,,,,,,,,,,,,,,,,,,,,,,,,,,,,,,,,,,,,,,,,,,,,,,,,,,,,,,,,,,,,,,,,,,,,,,,,,,,,
386,1,0,1.456,0,2.13089,0.01007,0.36344,4.04585,1.98185755,0,1.58389,0.00899,1.86701,0.23353,1.89513,0,2.14E+00,0.00E+00,1.91E+00,0.00E+00,1.39,0,,,,,,,,,,,,,,,,,,,,,,,,,,,,,,,,,,,,,,,,,,,,,,,,,,,,,,,,,,,,,,,,,,,,,,,,,,,,,,,,,,,,,,,,,,,,,,,,,,,,,,,,,,,,,,,,,,,,,,,,,,,,,,,,,,,,,,,,,,,,,,,,,,,,,,,,
387,1,0,1.456,0,2.12952,0.0099,0.36541,4.05656,1.97723454,0,1.58354,0.00901,1.87092,0.2319,1.89326,0,2.14E+00,0.00E+00,1.91E+00,0.00E+00,1.39,0,,,,,,,,,,,,,,,,,,,,,,,,,,,,,,,,,,,,,,,,,,,,,,,,,,,,,,,,,,,,,,,,,,,,,,,,,,,,,,,,,,,,,,,,,,,,,,,,,,,,,,,,,,,,,,,,,,,,,,,,,,,,,,,,,,,,,,,,,,,,,,,,,,,,,,,,
388,1,0,1.456,0,2.12814,0.00973,0.36738,4.06727,1.97261153,0,1.5819,0.00904,1.87482,0.23026,1.89139,0,2.14E+00,0.00E+00,1.91E+00,0.00E+00,1.39,0,,,,,,,,,,,,,,,,,,,,,,,,,,,,,,,,,,,,,,,,,,,,,,,,,,,,,,,,,,,,,,,,,,,,,,,,,,,,,,,,,,,,,,,,,,,,,,,,,,,,,,,,,,,,,,,,,,,,,,,,,,,,,,,,,,,,,,,,,,,,,,,,,,,,,,,,
389,1,0,1.456,0,2.12676,0.00956,0.36935,4.07797,1.968346955,0,1.58026,0.00907,1.87841,0.2281,1.89073,0,2.14E+00,0.00E+00,1.90E+00,0.00E+00,1.39,0,,,,,,,,,,,,,,,,,,,,,,,,,,,,,,,,,,,,,,,,,,,,,,,,,,,,,,,,,,,,,,,,,,,,,,,,,,,,,,,,,,,,,,,,,,,,,,,,,,,,,,,,,,,,,,,,,,,,,,,,,,,,,,,,,,,,,,,,,,,,,,,,,,,,,,,,
390,1,0,1.456,0,2.12538,0.0094,0.37132,4.08868,1.96408238,0,1.57862,0.0091,1.882,0.22594,1.89007,0,2.14E+00,0.00E+00,1.90E+00,0.00E+00,1.39,0,,,,,,,,,,,,,,,,,,,,,,,,,,,,,,,,,,,,,,,,,,,,,,,,,,,,,,,,,,,,,,,,,,,,,,,,,,,,,,,,,,,,,,,,,,,,,,,,,,,,,,,,,,,,,,,,,,,,,,,,,,,,,,,,,,,,,,,,,,,,,,,,,,,,,,,,
391,1,0,1.4559,0,2.124,0.00923,0.37317,4.09922,1.96015711,0,1.57746,0.00912,1.88514,0.22339,1.88754,0,2.13E+00,0.00E+00,1.90E+00,0.00E+00,1.39,0,,,,,,,,,,,,,,,,,,,,,,,,,,,,,,,,,,,,,,,,,,,,,,,,,,,,,,,,,,,,,,,,,,,,,,,,,,,,,,,,,,,,,,,,,,,,,,,,,,,,,,,,,,,,,,,,,,,,,,,,,,,,,,,,,,,,,,,,,,,,,,,,,,,,,,,,
392,1,0,1.4558,0,2.12262,0.00906,0.37501,4.10976,1.95623184,0,1.57667,0.00915,1.88829,0.22084,1.88501,0,2.13E+00,0.00E+00,1.89E+00,0.00E+00,1.39,0,,,,,,,,,,,,,,,,,,,,,,,,,,,,,,,,,,,,,,,,,,,,,,,,,,,,,,,,,,,,,,,,,,,,,,,,,,,,,,,,,,,,,,,,,,,,,,,,,,,,,,,,,,,,,,,,,,,,,,,,,,,,,,,,,,,,,,,,,,,,,,,,,,,,,,,,
393,1,0,1.4558,0,2.12124,0.00889,0.37686,4.1203,1.95263208,0,1.57588,0.00918,1.89094,0.21806,1.88329,0,2.13E+00,0.00E+00,1.89E+00,0.00E+00,1.39,0,,,,,,,,,,,,,,,,,,,,,,,,,,,,,,,,,,,,,,,,,,,,,,,,,,,,,,,,,,,,,,,,,,,,,,,,,,,,,,,,,,,,,,,,,,,,,,,,,,,,,,,,,,,,,,,,,,,,,,,,,,,,,,,,,,,,,,,,,,,,,,,,,,,,,,,,
394,1,0,1.4557,0,2.11987,0.00872,0.37871,4.13084,1.94903232,0,1.57509,0.00921,1.89359,0.21529,1.88158,0,2.13E+00,0.00E+00,1.89E+00,0.00E+00,1.39,0,,,,,,,,,,,,,,,,,,,,,,,,,,,,,,,,,,,,,,,,,,,,,,,,,,,,,,,,,,,,,,,,,,,,,,,,,,,,,,,,,,,,,,,,,,,,,,,,,,,,,,,,,,,,,,,,,,,,,,,,,,,,,,,,,,,,,,,,,,,,,,,,,,,,,,,,
395,1,0,1.4556,0,2.11849,0.00856,0.38055,4.14138,1.94574749,0,1.5743,0.00923,1.89577,0.21245,1.87835,0,2.13E+00,0.00E+00,1.89E+00,0.00E+00,1.39,0,,,,,,,,,,,,,,,,,,,,,,,,,,,,,,,,,,,,,,,,,,,,,,,,,,,,,,,,,,,,,,,,,,,,,,,,,,,,,,,,,,,,,,,,,,,,,,,,,,,,,,,,,,,,,,,,,,,,,,,,,,,,,,,,,,,,,,,,,,,,,,,,,,,,,,,,
396,1,0,1.4555,0,2.11711,0.00839,0.3824,4.15192,1.94246266,0,1.57351,0.00926,1.89796,0.20962,1.87512,0,2.12E+00,0.00E+00,1.88E+00,0.00E+00,1.39,0,,,,,,,,,,,,,,,,,,,,,,,,,,,,,,,,,,,,,,,,,,,,,,,,,,,,,,,,,,,,,,,,,,,,,,,,,,,,,,,,,,,,,,,,,,,,,,,,,,,,,,,,,,,,,,,,,,,,,,,,,,,,,,,,,,,,,,,,,,,,,,,,,,,,,,,,
397,1,0,1.4555,0,2.11573,0.00822,0.38425,4.16246,1.939480605,0,1.57272,0.00929,1.89975,0.20684,1.87508,0,2.12E+00,0.00E+00,1.88E+00,0.00E+00,1.39,0,,,,,,,,,,,,,,,,,,,,,,,,,,,,,,,,,,,,,,,,,,,,,,,,,,,,,,,,,,,,,,,,,,,,,,,,,,,,,,,,,,,,,,,,,,,,,,,,,,,,,,,,,,,,,,,,,,,,,,,,,,,,,,,,,,,,,,,,,,,,,,,,,,,,,,,,
398,1,0,1.4555,0,2.11435,0.00805,0.38609,4.173,1.93649855,0,1.57193,0.00932,1.90155,0.20406,1.87503,0,2.12E+00,0.00E+00,1.88E+00,0.00E+00,1.39,0,,,,,,,,,,,,,,,,,,,,,,,,,,,,,,,,,,,,,,,,,,,,,,,,,,,,,,,,,,,,,,,,,,,,,,,,,,,,,,,,,,,,,,,,,,,,,,,,,,,,,,,,,,,,,,,,,,,,,,,,,,,,,,,,,,,,,,,,,,,,,,,,,,,,,,,,
399,1,0,1.4555,0,2.11297,0.00789,0.38794,4.18354,1.933800905,0,1.57114,0.00934,1.90311,0.2014,1.87233,0,2.12E+00,0.00E+00,1.88E+00,0.00E+00,1.39,0,,,,,,,,,,,,,,,,,,,,,,,,,,,,,,,,,,,,,,,,,,,,,,,,,,,,,,,,,,,,,,,,,,,,,,,,,,,,,,,,,,,,,,,,,,,,,,,,,,,,,,,,,,,,,,,,,,,,,,,,,,,,,,,,,,,,,,,,,,,,,,,,,,,,,,,,
400,1,0,1.4555,0,2.11159,0.00772,0.38979,4.19408,1.93110326,0,1.57035,0.00937,1.90466,0.19873,1.86962,0,2.12E+00,0.00E+00,1.88E+00,0.00E+00,1.39,0,,,,,,,,,,,,,,,,,,,,,,,,,,,,,,,,,,,,,,,,,,,,,,,,,,,,,,,,,,,,,,,,,,,,,,,,,,,,,,,,,,,,,,,,,,,,,,,,,,,,,,,,,,,,,,,,,,,,,,,,,,,,,,,,,,,,,,,,,,,,,,,,,,,,,,,,
401,1,0,1.4555,0,2.11021,0.00755,0.39205,4.20499,1.9286632,0,1.56956,0.00943,1.90613,0.19616,1.86787,0,2.11E+00,0.00E+00,1.88E+00,0.00E+00,1.39,0,,,,,,,,,,,,,,,,,,,,,,,,,,,,,,,,,,,,,,,,,,,,,,,,,,,,,,,,,,,,,,,,,,,,,,,,,,,,,,,,,,,,,,,,,,,,,,,,,,,,,,,,,,,,,,,,,,,,,,,,,,,,,,,,,,,,,,,,,,,,,,,,,,,,,,,,
402,1,0,1.4555,0,2.1087,0.00738,0.39431,4.21589,1.92622314,0,1.56877,0.00949,1.90759,0.19359,1.86612,0,2.11E+00,0.00E+00,1.87E+00,0.00E+00,1.39,0,,,,,,,,,,,,,,,,,,,,,,,,,,,,,,,,,,,,,,,,,,,,,,,,,,,,,,,,,,,,,,,,,,,,,,,,,,,,,,,,,,,,,,,,,,,,,,,,,,,,,,,,,,,,,,,,,,,,,,,,,,,,,,,,,,,,,,,,,,,,,,,,,,,,,,,,
403,1,0,1.4555,0,2.10718,0.00721,0.39657,4.2268,1.924007165,0,1.56798,0.00956,1.90909,0.19104,1.86432,0,2.11E+00,0.00E+00,1.87E+00,0.00E+00,1.39,0,,,,,,,,,,,,,,,,,,,,,,,,,,,,,,,,,,,,,,,,,,,,,,,,,,,,,,,,,,,,,,,,,,,,,,,,,,,,,,,,,,,,,,,,,,,,,,,,,,,,,,,,,,,,,,,,,,,,,,,,,,,,,,,,,,,,,,,,,,,,,,,,,,,,,,,,
404,1,0,1.4554,0,2.10566,0.00707,0.39883,4.23771,1.92179119,0,1.56719,0.00962,1.91058,0.18848,1.86252,0,2.11E+00,0.00E+00,1.87E+00,0.00E+00,1.39,0,,,,,,,,,,,,,,,,,,,,,,,,,,,,,,,,,,,,,,,,,,,,,,,,,,,,,,,,,,,,,,,,,,,,,,,,,,,,,,,,,,,,,,,,,,,,,,,,,,,,,,,,,,,,,,,,,,,,,,,,,,,,,,,,,,,,,,,,,,,,,,,,,,,,,,,,
405,1,0,1.4554,0,2.10415,0.00698,0.40109,4.24862,1.91976334,0,1.5664,0.00968,1.91218,0.18582,1.86072,0,2.11E+00,0.00E+00,1.87E+00,0.00E+00,1.39,0,,,,,,,,,,,,,,,,,,,,,,,,,,,,,,,,,,,,,,,,,,,,,,,,,,,,,,,,,,,,,,,,,,,,,,,,,,,,,,,,,,,,,,,,,,,,,,,,,,,,,,,,,,,,,,,,,,,,,,,,,,,,,,,,,,,,,,,,,,,,,,,,,,,,,,,,
406,1,0,1.4553,0,2.10263,0.0069,0.40334,4.25953,1.91773549,0,1.56561,0.00974,1.91378,0.18316,1.85893,0,2.11E+00,0.00E+00,1.87E+00,0.00E+00,1.39,0,,,,,,,,,,,,,,,,,,,,,,,,,,,,,,,,,,,,,,,,,,,,,,,,,,,,,,,,,,,,,,,,,,,,,,,,,,,,,,,,,,,,,,,,,,,,,,,,,,,,,,,,,,,,,,,,,,,,,,,,,,,,,,,,,,,,,,,,,,,,,,,,,,,,,,,,
407,1,0,1.4553,0,2.10112,0.00681,0.4056,4.27044,1.915861645,0,1.56482,0.0098,1.91546,0.18029,1.85768,0,2.10E+00,0.00E+00,1.86E+00,0.00E+00,1.39,0,,,,,,,,,,,,,,,,,,,,,,,,,,,,,,,,,,,,,,,,,,,,,,,,,,,,,,,,,,,,,,,,,,,,,,,,,,,,,,,,,,,,,,,,,,,,,,,,,,,,,,,,,,,,,,,,,,,,,,,,,,,,,,,,,,,,,,,,,,,,,,,,,,,,,,,,
408,1,0,1.4552,0,2.0996,0.00672,0.40786,4.28134,1.9139878,0,1.56403,0.00986,1.91715,0.17741,1.85643,0,2.10E+00,0.00E+00,1.86E+00,0.00E+00,1.39,0,,,,,,,,,,,,,,,,,,,,,,,,,,,,,,,,,,,,,,,,,,,,,,,,,,,,,,,,,,,,,,,,,,,,,,,,,,,,,,,,,,,,,,,,,,,,,,,,,,,,,,,,,,,,,,,,,,,,,,,,,,,,,,,,,,,,,,,,,,,,,,,,,,,,,,,,
409,1,0,1.4551,0,2.09808,0.00663,0.41012,4.29225,1.91223913,0,1.56324,0.00993,1.91885,0.17423,1.8557,0,2.10E+00,0.00E+00,1.86E+00,0.00E+00,1.39,0,,,,,,,,,,,,,,,,,,,,,,,,,,,,,,,,,,,,,,,,,,,,,,,,,,,,,,,,,,,,,,,,,,,,,,,,,,,,,,,,,,,,,,,,,,,,,,,,,,,,,,,,,,,,,,,,,,,,,,,,,,,,,,,,,,,,,,,,,,,,,,,,,,,,,,,,
410,1,0,1.4551,0,2.09657,0.00654,0.41238,4.30316,1.91049046,0,1.56293,0.00999,1.92055,0.17106,1.85497,0,2.10E+00,0.00E+00,1.86E+00,0.00E+00,1.39,0,,,,,,,,,,,,,,,,,,,,,,,,,,,,,,,,,,,,,,,,,,,,,,,,,,,,,,,,,,,,,,,,,,,,,,,,,,,,,,,,,,,,,,,,,,,,,,,,,,,,,,,,,,,,,,,,,,,,,,,,,,,,,,,,,,,,,,,,,,,,,,,,,,,,,,,,
411,1,0,1.4551,0,2.09505,0.00645,0.41468,4.31422,1.90884454,0,1.56293,0.01005,1.92211,0.16756,1.85324,0,2.10E+00,0.00E+00,1.86E+00,0.00E+00,1.39,0,,,,,,,,,,,,,,,,,,,,,,,,,,,,,,,,,,,,,,,,,,,,,,,,,,,,,,,,,,,,,,,,,,,,,,,,,,,,,,,,,,,,,,,,,,,,,,,,,,,,,,,,,,,,,,,,,,,,,,,,,,,,,,,,,,,,,,,,,,,,,,,,,,,,,,,,
412,1,0,1.4551,0,2.09353,0.00636,0.41697,4.32527,1.90719862,0,1.56293,0.01011,1.92368,0.16406,1.85151,0,2.10E+00,0.00E+00,1.85E+00,0.00E+00,1.39,0,,,,,,,,,,,,,,,,,,,,,,,,,,,,,,,,,,,,,,,,,,,,,,,,,,,,,,,,,,,,,,,,,,,,,,,,,,,,,,,,,,,,,,,,,,,,,,,,,,,,,,,,,,,,,,,,,,,,,,,,,,,,,,,,,,,,,,,,,,,,,,,,,,,,,,,,
413,1,0,1.4551,0,2.09202,0.00628,0.41926,4.33632,1.905638305,0,1.56293,0.01017,1.92494,0.16027,1.85023,0,2.10E+00,0.00E+00,1.85E+00,0.00E+00,1.39,0,,,,,,,,,,,,,,,,,,,,,,,,,,,,,,,,,,,,,,,,,,,,,,,,,,,,,,,,,,,,,,,,,,,,,,,,,,,,,,,,,,,,,,,,,,,,,,,,,,,,,,,,,,,,,,,,,,,,,,,,,,,,,,,,,,,,,,,,,,,,,,,,,,,,,,,,
414,1,0,1.4551,0,2.0905,0.00619,0.42156,4.34738,1.90407799,0,1.5624,0.01024,1.92621,0.15649,1.84896,0,2.09E+00,0.00E+00,1.85E+00,0.00E+00,1.39,0,,,,,,,,,,,,,,,,,,,,,,,,,,,,,,,,,,,,,,,,,,,,,,,,,,,,,,,,,,,,,,,,,,,,,,,,,,,,,,,,,,,,,,,,,,,,,,,,,,,,,,,,,,,,,,,,,,,,,,,,,,,,,,,,,,,,,,,,,,,,,,,,,,,,,,,,
415,1,0,1.4551,0,2.08898,0.0061,0.42385,4.35843,1.902589715,0,1.56161,0.0103,1.92703,0.15252,1.84738,0,2.09E+00,0.00E+00,1.85E+00,0.00E+00,1.39,0,,,,,,,,,,,,,,,,,,,,,,,,,,,,,,,,,,,,,,,,,,,,,,,,,,,,,,,,,,,,,,,,,,,,,,,,,,,,,,,,,,,,,,,,,,,,,,,,,,,,,,,,,,,,,,,,,,,,,,,,,,,,,,,,,,,,,,,,,,,,,,,,,,,,,,,,
416,1,0,1.455,0,2.08747,0.00601,0.42614,4.36948,1.90110144,0,1.56082,0.01036,1.92785,0.14854,1.84581,0,2.09E+00,0.00E+00,1.85E+00,0.00E+00,1.39,0,,,,,,,,,,,,,,,,,,,,,,,,,,,,,,,,,,,,,,,,,,,,,,,,,,,,,,,,,,,,,,,,,,,,,,,,,,,,,,,,,,,,,,,,,,,,,,,,,,,,,,,,,,,,,,,,,,,,,,,,,,,,,,,,,,,,,,,,,,,,,,,,,,,,,,,,
417,1,0,1.455,0,2.08595,0.00592,0.42844,4.38054,1.89967277,0,1.56003,0.01042,1.92813,0.14449,1.84445,0,2.09E+00,0.00E+00,1.85E+00,0.00E+00,1.39,0,,,,,,,,,,,,,,,,,,,,,,,,,,,,,,,,,,,,,,,,,,,,,,,,,,,,,,,,,,,,,,,,,,,,,,,,,,,,,,,,,,,,,,,,,,,,,,,,,,,,,,,,,,,,,,,,,,,,,,,,,,,,,,,,,,,,,,,,,,,,,,,,,,,,,,,,
418,1,0,1.4549,0,2.08444,0.00583,0.43073,4.39159,1.8982441,0,1.55924,0.01048,1.92841,0.14045,1.84309,0,2.09E+00,0.00E+00,1.84E+00,0.00E+00,1.39,0,,,,,,,,,,,,,,,,,,,,,,,,,,,,,,,,,,,,,,,,,,,,,,,,,,,,,,,,,,,,,,,,,,,,,,,,,,,,,,,,,,,,,,,,,,,,,,,,,,,,,,,,,,,,,,,,,,,,,,,,,,,,,,,,,,,,,,,,,,,,,,,,,,,,,,,,
419,1,0,1.4548,0,2.08292,0.00574,0.43302,4.40265,1.89686227,0,1.55845,0.01055,1.92811,0.13645,1.84258,0,2.08E+00,0.00E+00,1.84E+00,0.00E+00,1.39,0,,,,,,,,,,,,,,,,,,,,,,,,,,,,,,,,,,,,,,,,,,,,,,,,,,,,,,,,,,,,,,,,,,,,,,,,,,,,,,,,,,,,,,,,,,,,,,,,,,,,,,,,,,,,,,,,,,,,,,,,,,,,,,,,,,,,,,,,,,,,,,,,,,,,,,,,
420,1,0,1.4548,0,2.0814,0.00566,0.43532,4.4137,1.89548044,0,1.55766,0.01061,1.92782,0.13246,1.84208,0,2.08E+00,0.00E+00,1.84E+00,0.00E+00,1.39,0,,,,,,,,,,,,,,,,,,,,,,,,,,,,,,,,,,,,,,,,,,,,,,,,,,,,,,,,,,,,,,,,,,,,,,,,,,,,,,,,,,,,,,,,,,,,,,,,,,,,,,,,,,,,,,,,,,,,,,,,,,,,,,,,,,,,,,,,,,,,,,,,,,,,,,,,
421,1,0,1.4547,0,2.07989,0.00557,0.43761,4.42447,1.89413218,0,1.55695,0.01067,1.92699,0.12864,1.83966,0,2.08E+00,0.00E+00,1.84E+00,0.00E+00,1.39,0,,,,,,,,,,,,,,,,,,,,,,,,,,,,,,,,,,,,,,,,,,,,,,,,,,,,,,,,,,,,,,,,,,,,,,,,,,,,,,,,,,,,,,,,,,,,,,,,,,,,,,,,,,,,,,,,,,,,,,,,,,,,,,,,,,,,,,,,,,,,,,,,,,,,,,,,
422,1,0,1.4546,0,2.07837,0.00548,0.43991,4.43524,1.89278392,0,1.55695,0.01073,1.92616,0.12481,1.83725,0,2.08E+00,0.00E+00,1.84E+00,0.00E+00,1.39,0,,,,,,,,,,,,,,,,,,,,,,,,,,,,,,,,,,,,,,,,,,,,,,,,,,,,,,,,,,,,,,,,,,,,,,,,,,,,,,,,,,,,,,,,,,,,,,,,,,,,,,,,,,,,,,,,,,,,,,,,,,,,,,,,,,,,,,,,,,,,,,,,,,,,,,,,
423,1,0,1.4546,0,2.07685,0.00539,0.4422,4.44601,1.89145644,0,1.55695,0.01079,1.9249,0.12124,1.83566,0,2.08E+00,0.00E+00,1.84E+00,0.00E+00,1.39,0,,,,,,,,,,,,,,,,,,,,,,,,,,,,,,,,,,,,,,,,,,,,,,,,,,,,,,,,,,,,,,,,,,,,,,,,,,,,,,,,,,,,,,,,,,,,,,,,,,,,,,,,,,,,,,,,,,,,,,,,,,,,,,,,,,,,,,,,,,,,,,,,,,,,,,,,
424,1,0,1.4546,0,2.07534,0.0053,0.4445,4.45678,1.89012896,0,1.55695,0.01085,1.92363,0.11767,1.83406,0,2.08E+00,0.00E+00,1.84E+00,0.00E+00,1.39,0,,,,,,,,,,,,,,,,,,,,,,,,,,,,,,,,,,,,,,,,,,,,,,,,,,,,,,,,,,,,,,,,,,,,,,,,,,,,,,,,,,,,,,,,,,,,,,,,,,,,,,,,,,,,,,,,,,,,,,,,,,,,,,,,,,,,,,,,,,,,,,,,,,,,,,,,
425,1,0,1.4546,0,2.07382,0.00521,0.4468,4.46755,1.888810585,0,1.55668,0.01092,1.92204,0.11442,1.83234,0,2.08E+00,0.00E+00,1.84E+00,0.00E+00,1.39,0,,,,,,,,,,,,,,,,,,,,,,,,,,,,,,,,,,,,,,,,,,,,,,,,,,,,,,,,,,,,,,,,,,,,,,,,,,,,,,,,,,,,,,,,,,,,,,,,,,,,,,,,,,,,,,,,,,,,,,,,,,,,,,,,,,,,,,,,,,,,,,,,,,,,,,,,
426,1,0,1.4546,0,2.07231,0.00512,0.44909,4.47832,1.88749221,0,1.55504,0.01098,1.92045,0.11116,1.83063,0,2.08E+00,0.00E+00,1.83E+00,0.00E+00,1.39,0,,,,,,,,,,,,,,,,,,,,,,,,,,,,,,,,,,,,,,,,,,,,,,,,,,,,,,,,,,,,,,,,,,,,,,,,,,,,,,,,,,,,,,,,,,,,,,,,,,,,,,,,,,,,,,,,,,,,,,,,,,,,,,,,,,,,,,,,,,,,,,,,,,,,,,,,
427,1,0,1.4546,0,2.07091,0.00504,0.45139,4.48909,1.88617343,0,1.5534,0.01104,1.91866,0.10824,1.82995,0,2.07E+00,0.00E+00,1.83E+00,0.00E+00,1.39,0,,,,,,,,,,,,,,,,,,,,,,,,,,,,,,,,,,,,,,,,,,,,,,,,,,,,,,,,,,,,,,,,,,,,,,,,,,,,,,,,,,,,,,,,,,,,,,,,,,,,,,,,,,,,,,,,,,,,,,,,,,,,,,,,,,,,,,,,,,,,,,,,,,,,,,,,
428,1,0,1.4546,0,2.06977,0.00495,0.45369,4.49986,1.88485465,0,1.55176,0.0111,1.91688,0.10533,1.82928,0,2.07E+00,0.00E+00,1.83E+00,0.00E+00,1.39,0,,,,,,,,,,,,,,,,,,,,,,,,,,,,,,,,,,,,,,,,,,,,,,,,,,,,,,,,,,,,,,,,,,,,,,,,,,,,,,,,,,,,,,,,,,,,,,,,,,,,,,,,,,,,,,,,,,,,,,,,,,,,,,,,,,,,,,,,,,,,,,,,,,,,,,,,
